Repository: yumigeta/yumigeta.github.io

# yumigeta.github.io

## Behavior

- Existing public article URLs stay English; Japanese uses `/ja/learn/<slug>/`.
- The URL determines the language, even if a different preference was saved.
- Initial HTML contains the chosen language and localized search/social metadata.
- Each page has its own canonical and reciprocal en/ja/x-default hreflang.
- The initial index and related-article cards contain localized links.
- Sidebar, index and related links keep the language, including new-tab clicks.
- The home page remembers the selected language for its Learn article links.
- Language switching uses a normal link; figures and scroll position may reset.
- The sitemap includes both languages and preserves existing lastmod dates.

Only actual articles with `published: true` are localized. Drafts keep noindex
and stay out of public navigation and the sitemap. A published article whose
source still has noindex fails the build.

Titles come from `title_en` / `title_ja` in pages.json and must match the visible
heading. Descriptions default to the source HTML for English and `summary_ja`
for Japanese. Optional `seo_description_en` / `seo_description_ja` override them.

## Publication

The directory to publish is `_site/`, rather than the bilingual source tree.
The GitHub Actions workflow in .github/workflows/pages.yml builds and validates
pull requests. After a change is merged to main, the same checks run and the
generated output is published automatically. Failed checks prevent publication.
GitHub Pages uses the GitHub Actions source setting.
Keep the custom domain `yumigeta.com`.

File: learn/gate-dielectrics/index.html
Gate Dielectrics and Transistor Performance

News
  Research
  Publications
  Learn
  CV
  
  Contact

Home/Learn基礎から学ぶ/Gate Dielectricsゲート誘電体
EN/日本語

Gate Dielectrics and Transistor Performanceゲート誘電体とトランジスタ性能

Ask anyone to name the important part of a transistor and they will point at the channel: the silicon, the MoS2, the material in the headlines. But between the gate metal and the channel lies a film of insulator, often just a few nanometers thick, that quietly decides almost everything: how much charge the gate can summon, how steeply the device switches on, how fast the carriers move, how much current leaks away, and whether the transistor remembers its own past. This page starts from the very beginning: what a dielectric even is, and why anyone would put an insulator in command of a switch. It builds the physics of that film from a single capacitor formula, and follows it all the way to its strangest symptom: hysteresis, the loop that opens up in a transfer curve when you sweep the gate voltage up and then back down. The loop is not just a nuisance. Its width measures how much the dielectric remembers, and, remarkably, the direction in which the loop is traced names the culprit. By the end, you will be able to look at a hysteresis loop and interrogate it like a detective.トランジスタの大事な部品はどこかと聞けば、たいていの人はチャネルを指さすだろう。シリコン、MoS2、ニュースの見出しを飾る材料たちだ。しかしゲート金属とチャネルのあいだには、厚さわずか数ナノメートルの絶縁体の膜が挟まっていて、これがほとんどすべてを静かに決めている。ゲートがどれだけの電荷を呼び寄せられるか、デバイスがどれだけ急峻にオンするか、キャリアがどれだけ速く走れるか、電流がどれだけ漏れるか、そして、トランジスタが自分の過去を覚えてしまうかどうか、までも。このページでは、いちばんの始まり、すなわちそもそも誘電体とは何なのか、なぜスイッチの指揮を絶縁体に任せるのか、から出発し、この膜の物理をたった1本のコンデンサの式から組み立て、その最も奇妙な症状までたどり着く。ヒステリシス（ゲート電圧を上げてから下げて戻ってくると、伝達特性に口を開けるループ）である。このループはただの迷惑者ではない。その幅は誘電体がどれだけ過去を覚えているかの目盛りであり、しかも驚くべきことに、ループを描く向きが犯人の名を告げるのだ。読み終わる頃には、ヒステリシスループを探偵のように尋問できるようになっているはずである。

00 — What is a dielectric?00 — 誘電体とは何か
  An insulator that answers the field電場に応答する絶縁体

Conductors let charge travel; insulators forbid it. A dielectric is an insulator with a subtler talent: it cannot pass charge, but it can shift it. That small shift (polarization) is the entire reason this family of materials runs modern electronics.導体は電荷を旅させる。絶縁体はそれを禁じる。誘電体とは、絶縁体の中でもひときわ繊細な才能を持つ一族である。電荷を通すことはできないが、ずらすことはできるのだ。この小さなずれ（分極）こそが、この材料一族が現代エレクトロニクスを動かしている理由のすべてである。

Polarization: charge that shifts but never travels分極：旅はしないが、ずれる電荷

  Inside a dielectric, every electron and every ion is tied to its home, but the tie is a spring, not a chain. Apply an electric field, and the positive charges lean one way, the negative charges the other, filling the material with microscopic dipoles. Each individual shift is smaller than an atom, but when all of them lean together, net bound charge surfaces at the faces of the material and pushes back against the applied field. How generously a material leans is measured by its susceptibility $\chi$, and the dielectric constant follows from it:誘電体の中では、電子もイオンもみな自分の持ち場に縛り付けられている。ただしその縛りは、鎖ではなくバネである。電場をかけると、正電荷はわずかに一方へ、負電荷は反対へ傾き、材料の内部は微視的な双極子で満たされる。1つ1つのずれは原子よりも小さい。だが全員がそろって同じ向きに傾くと、材料の表面には正味の束縛電荷が顔を出し、外から掛けられた電場を押し返しにかかる。材料がどれほど気前よく傾いてくれるか、その度合いを測るのが電気感受率 $\chi$ であり、誘電率はそこから決まる。

  $$\vec{P} = \varepsilon_0\,\chi\,\vec{E}, \qquad \kappa = 1 + \chi \tag{1}$$

  Vacuum owns nothing it could shift, so $\chi = 0$ and $\kappa = 1$; every material does at least slightly better. Read $\kappa$ as a measure of how much of the field's work the material is willing to shoulder for you: a number we will be spending for the rest of this page.真空はずらせるものを何ひとつ持っていないので、$\chi = 0$、$\kappa = 1$ である。どんな材料も、これよりは少しだけ上を行く。$\kappa$ は「電場の仕事のうち、どれだけを材料が肩代わりしてくれるか」の倍率だと読んでほしい。このページの残りすべてで使い込んでいく数字である。

A dielectric between charged plates. The field stretches every atom and molecule into a tiny dipole (negative ends toward the positive plate). In the interior the heads and tails cancel, but at the surfaces a net bound charge remains (negative facing the positive plate, positive facing the negative one), whose own field opposes the applied one. The interior field is weakened $\kappa$-fold, even though not a single charge has traveled through the material.帯電した極板に挟まれた誘電体。電場はすべての原子・分子を小さな双極子へと引き伸ばす（負の端が正極板側を向く）。内部では頭と尻尾が打ち消し合うが、表面には正味の束縛電荷が残る（正極板に面して負、負極板に面して正）。その電場は外部電場に逆らう向きを向く。材料の中を電荷は1つも旅していないのに、内部の電場は $\kappa$ 分の1まで弱められるのである。

Four ways to lean, sorted by speed傾き方は4通り、速い順に

  Materials polarize through four distinct mechanisms, and the most useful way to remember them is as a relay team sorted by speed. Electronic polarization (the electron cloud of each atom deforming around its nucleus) is the sprinter: it follows fields up to optical frequencies (femtoseconds) and exists in every material. Ionic polarization (whole sublattices of positive and negative ions shifting in opposite directions) is slower (picoseconds) but powerful: the large $\kappa$ of oxides like HfO2 is mostly this. Orientational polarization (permanent dipoles such as water molecules and polymer side groups physically rotating into alignment) is slower still, and fights thermal jostling. And interfacial polarization (mobile charges creeping along until they pile up at a boundary) is the marathon straggler, taking microseconds to hours. Ask a material for a response faster than one of its runners, and that runner simply doesn't score: $\kappa$ is not one number but a schedule, large and generous at low frequency, leaner as the field alternates faster.材料の分極のしかたは4通りあり、いちばん覚えやすい整理は「速さ順に並んだリレーチーム」である。電子分極（各原子の電子雲が原子核のまわりでたわむ）は短距離走者だ。光の周波数（フェムト秒）まで電場に追従し、あらゆる材料に備わっている。イオン分極（正イオンと負イオンの副格子がまるごと逆向きにずれる）はそれより遅い（ピコ秒）が強力で、HfO2 のような酸化物の大きな $\kappa$ はおもにこれである。配向分極（永久双極子、すなわち水分子やポリマーの側鎖が物理的に回転して向きをそろえる）はさらに遅く、熱のかき乱しとも戦わねばならない。そして界面分極（可動電荷が這うように進み、境界で堰き止められて積み上がる）はマラソンの最後尾で、マイクロ秒から数時間を要する。走者の速さを超えるペースで応答を求めれば、その走者は得点に加われない。$\kappa$ は1つの数ではなく時刻表なのだ。低周波では大きく気前がよく、電場が速く振動するほど痩せていく。

  File away the slow end of this list. Polarization that cannot keep up with a changing voltage does not sit the race out; it shows up late. Later in this page, that lateness will reappear wearing a name tag: hysteresis.このリストの遅い側の端を、心に留めておいてほしい。変化する電圧に追いつけない分極は、レースを欠場するのではない。遅刻してくるのだ。ページの後半で、この遅刻は名札を着けて再登場する。ヒステリシス、という名札を。

Inside a capacitor: the κ-fold dividendコンデンサの中で：κ倍の配当

  Now slide a dielectric between the plates of a capacitor, as in the figure above. The bound charge partially cancels the field inside, and the payoff can be stated two ways. At fixed charge, the voltage between the plates drops $\kappa$-fold: the same charge is now stored more cheaply. At fixed voltage, the weakened opposition lets the battery push $\kappa$ times more charge onto the plates. Either way the capacitance is multiplied by $\kappa$: the dielectric's shifting charges do part of the work that the applied voltage would otherwise do alone. And here is why a transistor wants exactly this material. A gate must command charge in the channel without ever touching it; no current may flow through the gate, or the switch becomes a sieve. That demands an insulator. Vacuum would insulate too; but a polarizable insulator hands you $\kappa$ times the charge for the same voltage. An insulator that helps: that is the entire job posting, and the dielectric is the only applicant. The rest of this page is its performance review.では、上の図のようにコンデンサの極板のあいだに誘電体を滑り込ませてみよう。束縛電荷が内部の電場を部分的に打ち消してくれるので、その配当は2通りの言い方で受け取れる。電荷を固定すれば、極板間の電圧は $\kappa$ 分の1に下がる。同じ電荷を、より安い電圧で蓄えられるようになったのだ。電圧を固定すれば、抵抗勢力が弱まったぶん、電池は $\kappa$ 倍の電荷を極板に押し込める。どちらの言い方でも、容量は $\kappa$ 倍になる。誘電体のずれる電荷たちが、本来なら電圧が独力でやるはずだった仕事の一部を肩代わりしてくれるのである。そして、トランジスタがまさにこの材料を欲しがる理由がここにある。ゲートはチャネルの電荷を、決して触れることなく従えなければならない。ゲートに電流が流れたら、スイッチはザルになってしまう。だから絶縁体でなければならない。真空でも絶縁はできる。しかし分極する絶縁体なら、同じ電圧で $\kappa$ 倍の電荷を手渡してくれる。働く絶縁体：求人票の内容はこれがすべてであり、応募者は誘電体ただ1人だ。このページの残りは、その勤務評定である。

κ is a dial, not a virtueκはダイヤルであって、美徳ではない
  Before crowning high-κ as "better," look at the other end of the chip. Above the transistors run kilometers of interconnect wiring, and every pair of adjacent wires is an unwanted capacitor: a polarizable filling between them stores charge that must be paid for on every clock cycle and couples noise between neighbors. There, engineers chase the lowest κ they can fabricate: porous films, fluorinated glasses, even ultralow-κ amorphous boron nitride with $\kappa \approx 2$, chemistry's best imitations of vacuum. Same physics, opposite wish. κ is not a virtue; it is a dial, and the art is knowing which way to turn it where.high-κ を「優れている」と戴冠させる前に、チップの反対側の端を見てほしい。トランジスタの上空には何キロメートルもの配線が走っていて、隣り合う配線のペアはどれも、招かれざるコンデンサである。あいだの詰め物が分極すれば、クロックのたびに充電代を払わされる電荷が蓄えられ、隣へノイズが漏れる。だからそこでは、技術者は作れるかぎり最低の κ を追い求める。多孔質膜、フッ素添加ガラス、果ては $\kappa \approx 2$ の超低誘電率アモルファス窒化ホウ素まで。化学が作る、精いっぱいの真空の物まねである。同じ物理、正反対の願い。κ は美徳ではない。ダイヤルであり、どこでどちらに回すかが腕の見せ所なのだ。

01 — The faucet and its handle01 — 蛇口とそのハンドル
  A transistor is a capacitor with a jobトランジスタとは、仕事を持ったコンデンサである

Module 00 hired the dielectric; now meet its workplace. Strip a field-effect transistor down to its skeleton and what remains is exactly the capacitor we just studied. One plate is the gate metal; the other is the channel; the filling between them is our protagonist, the gate dielectric. Everything that follows comes from taking that capacitor seriously.モジュール00で誘電体を採用した。今度はその職場を見に行こう。電界効果トランジスタを骨組みだけに剥ぎ取ると、残るのは、ちょうどいま学んだあのコンデンサである。片方の極板はゲート金属、もう片方はチャネル。そのあいだの詰め物こそ、本ページの主人公であるゲート誘電体だ。ここから先の内容はすべて、このコンデンサを本気で扱うところから生まれる。

One formula to rule the channelチャネルを支配する1本の式

  A field-effect transistor is a faucet for current: the source and drain hold the pipe, and the gate is the handle. Turning the handle means using the gate voltage $V_{\mathrm{G}}$ to pull mobile charge into the channel. How much charge? Exactly what the capacitor formula says. With a dielectric of permittivity $\kappa$ (relative to vacuum, $\varepsilon_0$) and thickness $t_{\mathrm{ox}}$, the gate capacitance per unit area and the channel charge it commands are電界効果トランジスタは電流の蛇口である。ソースとドレインが配管を受け持ち、ゲートがハンドルだ。ハンドルを回すとは、ゲート電圧 $V_{\mathrm{G}}$ で可動電荷をチャネルに呼び込むことに他ならない。では、どれだけの電荷を呼べるのか？　その答えは、コンデンサの式がそのまま教えてくれる。誘電率 $\kappa$（真空の誘電率 $\varepsilon_0$ に対する比）、厚さ $t_{\mathrm{ox}}$ の誘電体に対して、単位面積あたりのゲート容量と、それが従えるチャネル電荷は

  $$C_{\mathrm{ox}} = \frac{\kappa\,\varepsilon_0}{t_{\mathrm{ox}}}, \qquad Q_{\mathrm{ch}} = C_{\mathrm{ox}}\,(V_{\mathrm{G}} - V_{\mathrm{th}}) \tag{2}$$

  where $V_{\mathrm{th}}$ is the threshold voltage: the gate voltage at which the channel first wakes up. The on-current of the transistor is, roughly, this charge times how fast it moves: $I_{\mathrm{on}} \sim Q_{\mathrm{ch}}\, v$. Stare at Eq. (2) for a moment and the entire job description of a gate dielectric falls out. We want $C_{\mathrm{ox}}$ as large as possible (so the handle turns the faucet with authority), which means we want the dielectric thin and its $\kappa$ high. We want it to carry that field without letting any current through itself. And we want the surface where it touches the channel to be pristine, because that is where all the mobile charge will live, pressed up against the interface by the very field that summoned it.ここで $V_{\mathrm{th}}$ は閾値電圧：チャネルが目を覚ます最初のゲート電圧である。トランジスタのオン電流は、おおざっぱに言えばこの電荷に速さを掛けたもの、$I_{\mathrm{on}} \sim Q_{\mathrm{ch}}\, v$ だ。式(2)をしばらく眺めれば、ゲート誘電体の職務記述書がまるごと読み取れる。$C_{\mathrm{ox}}$ はできるだけ大きくしたい（ハンドルが蛇口を力強く回せるように）。つまり誘電体は薄く、$\kappa$ は高く。その電場を支えながら、自分自身には一切電流を流さないでほしい。そしてチャネルと接する面は清浄であってほしい。なぜなら可動電荷はすべてそこに住むからだ。自分を呼び寄せた当の電場によって、界面に押し付けられて。

The gate stack as a parallel-plate capacitor. A gate voltage charges the plates: positive charge on the metal, mobile electrons in the channel, pressed against the dielectric interface (red line). Everything the dielectric does (store field, block current, host defects, trap charge) it does across this nanometer-scale sandwich.平行平板コンデンサとしてのゲートスタック。ゲート電圧が極板を帯電させる。金属側には正電荷、チャネル側には可動電子が、誘電体との界面（赤線）に押し付けられて並ぶ。誘電体の仕事のすべて（電場を蓄え、電流を堰き止め、欠陥を抱え、電荷を捕まえる）は、このナノメートルのサンドイッチの中で起きる。

The plan of attack作戦計画
  Each demand on the dielectric, pushed to its limit, breaks something. Make it thin → it leaks (Module 02). Make $\kappa$ high → carriers slow down (Module 03). And whenever the interface is imperfect (which is always), the dielectric starts to store charge it was never asked to store, and the transistor develops a memory: hysteresis (Modules 04–05). The page is one long tour of this chain of consequences.誘電体への要求はどれも、限界まで押し進めると何かが壊れる。薄くすれば → 漏れる（モジュール02）。$\kappa$ を高くすれば → キャリアが遅くなる（モジュール03）。そして界面が不完全なら（それは常にそうなのだが）、誘電体は頼んでもいない電荷を蓄え始め、トランジスタは記憶を持ってしまう。それがヒステリシスだ（モジュール04〜05）。このページは、この因果の連鎖をたどる一本道の旅である。

02 — Thinner, until it leaks02 — 薄く、漏れ出すまで
  The leakage wall and the high-κ escapeリークの壁と、high-κという脱出路

For forty years the recipe for a better transistor included one reliable step: make the SiO2 thinner. Around the year 2000, at a thickness of about five silicon atoms, the recipe hit a wall that no engineering could move: quantum mechanics itself.40年ものあいだ、より良いトランジスタのレシピには確実な一手が含まれていた。SiO2を薄くすること、である。2000年頃、シリコン原子およそ5個分の厚さに達したところで、このレシピはどんな工学でも動かせない壁にぶつかった。量子力学そのものに。

Tunneling: the insulator that forgot to insulateトンネリング：絶縁を忘れた絶縁体

  An electron facing an insulating barrier of height $\Phi_{\mathrm{B}}$ and thickness $t_{\mathrm{ox}}$ does not politely stop. Quantum mechanics gives it a small amplitude to appear on the other side, and the resulting leakage current density falls off exponentially with thickness:高さ $\Phi_{\mathrm{B}}$、厚さ $t_{\mathrm{ox}}$ の絶縁障壁を前にした電子は、行儀よく立ち止まったりはしない。量子力学は電子に、向こう側へ抜ける小さな振幅を与える。その結果生じるリーク電流密度は、厚さに対して指数関数的に減衰する。

  $$J_{\mathrm{leak}} \;\propto\; \exp\!\left(-\frac{2\,t_{\mathrm{ox}}}{\hbar}\sqrt{2m^{*}\Phi_{\mathrm{B}}}\right) \tag{3}$$

  Exponentials are unforgiving in both directions. In the direct-tunneling regime of SiO2, shaving off a mere 2 Å (one atomic layer) multiplies the leakage by roughly an order of magnitude. By the early 2000s, gate oxides had reached ~1.2 nm and leakage had climbed to the scale of amps per square centimeter: chips were burning watts of power through gates that were supposed to be insulators. And the damage is not only on the power bill: gate leakage flows whether the transistor is on or off, so it props up the off-current and eats into the on/off ratio, the very number that makes a switch a switch. Real films add insult to injury: defects inside the dielectric open extra leakage paths (trap-assisted tunneling), so a disordered film leaks more than its thickness alone would predict. Thinner was no longer an option.指数関数は、どちらの向きにも容赦がない。SiO2の直接トンネル領域では、わずか2Å（原子1層分）削るだけで、リークはおよそ1桁増える。2000年代初頭、ゲート酸化膜は約1.2nmに達し、リークは1平方センチメートルあたりアンペアの規模まで膨れ上がっていた。絶縁体であるはずのゲートを通して、チップは何ワットもの電力を垂れ流していたのである。しかも被害は電気代だけでは済まない。ゲートリークはトランジスタがオンでもオフでも流れるから、オフ電流を底上げし、オン・オフ比（スイッチをスイッチたらしめている当の数字）を食い潰す。現実の膜は追い打ちまでかけてくる。誘電体内部の欠陥が余分なリーク経路（トラップ介在トンネリング）を開くため、乱れた膜は厚さから予測されるより多く漏れるのだ。「もっと薄く」は、もはや選択肢ではなくなった。

The high-κ trade: same capacitance, thicker wallhigh-κの取引：同じ容量を、より厚い壁で

  But look again at Eq. (2): capacitance depends on the ratio $\kappa/t_{\mathrm{ox}}$. Raise $\kappa$, and you can afford a physically thicker film (a taller, wider wall against tunneling) at the same capacitance. To compare materials fairly, the industry quotes every dielectric in units of "the SiO2 thickness that would give the same capacitance," the equivalent oxide thickness:しかし式(2)をもう一度見てほしい。容量が依存するのは比 $\kappa/t_{\mathrm{ox}}$ である。$\kappa$ を上げれば、同じ容量のまま物理的に厚い膜（トンネリングに対してより高く分厚い壁）を張れる。材料を公平に比べるため、業界はあらゆる誘電体を「同じ容量を与えるSiO2の厚さ」に換算して語る。等価酸化膜厚（EOT）である。

  $$\mathrm{EOT} = \frac{\kappa_{\mathrm{SiO_2}}}{\kappa}\, t_{\mathrm{ox}}, \qquad \kappa_{\mathrm{SiO_2}} = 3.9 \tag{4}$$

  A 5 nm film of HfO2 ($\kappa \approx 20$–$25$) has an EOT of only ~1 nm: it pulls charge like ultrathin SiO2 while presenting several times the physical thickness to a tunneling electron. This is the trade that saved scaling. In 2007, high-κ/metal-gate stacks entered mass production, and they have been in every leading-edge chip since.HfO2（$\kappa \approx 20$〜$25$）の5nm膜のEOTはわずか約1nm。極薄SiO2並みの力で電荷を引き寄せながら、トンネルしようとする電子には数倍の物理的厚みを突きつける。これがスケーリングを救った取引である。2007年、high-κ/メタルゲートのスタックは量産に入り、以来すべての最先端チップに載り続けている。

No free lunch: the κ–band gap seesawタダ飯はない：κとバンドギャップのシーソー
  Why not grab the highest $\kappa$ on the shelf? Because nature attached a string: across oxides, high permittivity and wide band gap are roughly anticorrelated. The soft, highly polarizable ionic lattices that produce a large $\kappa$ (Module 00's ionic relay runner, working overtime) also tend to close the band gap, lowering the barrier $\Phi_{\mathrm{B}}$ in Eq. (3); a lower wall partly refunds the leakage you just suppressed. SiO2 sits at one extreme ($\kappa = 3.9$, $E_{\mathrm{g}} \approx 9$ eV); TiO2 at the other ($\kappa \sim 80$, $E_{\mathrm{g}} \approx 3$ eV, far too leaky). HfO2 won because it sits at the sweet spot. For the modern frontier of this trade-off, where even the interface itself joins the accounting, see the companion page on the van der Waals gap.では、棚にある最高の $\kappa$ を掴めばよいのでは？　そうはいかない。自然はひもを付けていた。酸化物の世界では、高い誘電率と広いバンドギャップはおおむね逆相関するのだ。大きな $\kappa$ を生む柔らかく分極しやすいイオン格子（モジュール00のリレーで言えば、残業中のイオン分極走者）は、同時にバンドギャップを狭める傾向があり、式(3)の障壁 $\Phi_{\mathrm{B}}$ を下げてしまう。壁が低くなれば、せっかく抑えたリークの一部が払い戻されてしまうのだ。SiO2は一方の極（$\kappa = 3.9$、$E_{\mathrm{g}} \approx 9$eV）、TiO2はもう一方の極（$\kappa \sim 80$、$E_{\mathrm{g}} \approx 3$eVで漏れすぎ）。HfO2が勝者となったのは、ちょうど甘い場所に座っていたからである。このトレードオフの現代の最前線（界面そのものまでが勘定に加わる世界）については、姉妹ページファンデルワールスギャップを参照してほしい。

03 — The interface taxes everything03 — 界面はすべてに課税する
  Traps, swing, and the mobility tollトラップ、スイング、そして移動度の通行料

So far the dielectric has been an ideal slab. Real dielectrics end somewhere, and where they end, chemistry gets messy: broken bonds, foreign atoms, charges frozen in place. Every figure of merit of the transistor pays a tax at this border.ここまで誘電体は理想的な板だった。しかし現実の誘電体にはどこかに「果て」がある。そしてその果てでは、化学が散らかる。切れた結合、よそ者の原子、凍りついたまま動かない電荷。トランジスタのあらゆる性能指数が、この国境で税を払うことになる。

Interface traps: parking spaces for charge界面トラップ：電荷のための駐車場

  At the dielectric–semiconductor interface, some bonds find no partner. Each broken or strained bond creates an electronic state inside the band gap, an interface trap, and their density per unit area and energy is called $D_{\mathrm{it}}$. Think of traps as parking spaces along the channel's highway: carriers pull in, sit immobile for a while, and pull out. A parked carrier does three bad things at once. It carries no current. Its charge must be supplied by the gate, wasting gate voltage. And while parked, it is a charged obstacle that scatters every carrier driving past. The first two effects blunt the switching; the third slows the traffic. Let us price them.誘電体と半導体の界面では、相手を見つけられない結合がいくつか残る。切れたり歪んだりした結合は1本ごとに、バンドギャップ内に電子状態（界面トラップ）を作る。その単位面積・単位エネルギーあたりの密度を $D_{\mathrm{it}}$ と呼ぶ。トラップは、チャネルという幹線道路に沿った駐車場だと思えばよい。キャリアは脇に入り、しばらく動かずに座り、また出ていく。駐車中のキャリアは、3つの悪事を同時に働く。電流を運ばない。その電荷はゲートが供給しなければならず、ゲート電圧の無駄遣いになる。そして駐車中は帯電した障害物として、横を走り抜けるすべてのキャリアを散乱させる。最初の2つはスイッチングを鈍らせ、3つ目は交通を遅くする。順に値段を付けていこう。

Subthreshold swing: how sharply can you switch?サブスレッショルドスイング：どれだけ鋭くオンできるか

  Below threshold, the current grows exponentially with gate voltage, and the steepness is quoted as the subthreshold swing $S$: the gate voltage needed to raise the current tenfold. Thermodynamics sets a floor of $(\ln 10)\,k_{\mathrm{B}}T/q \approx 60$ mV/decade at room temperature, but only if the gate's voltage actually reaches the channel. In reality the gate shares its influence with the depletion charge and with the traps, through a capacitive divider:閾値より下では電流はゲート電圧に対して指数関数的に増え、その急峻さはサブスレッショルドスイング $S$（電流を10倍にするのに必要なゲート電圧）で表される。熱力学は室温で $(\ln 10)\,k_{\mathrm{B}}T/q \approx 60$mV/桁という床を敷いている。ただしそれは、ゲートの電圧がきちんとチャネルまで届けばの話だ。現実には、ゲートの影響力は空乏層電荷やトラップと、容量分圧器を通して分け合うことになる。

  $$S = (\ln 10)\,\frac{k_{\mathrm{B}}T}{q}\left(1 + \frac{C_{\mathrm{dep}} + q^2 D_{\mathrm{it}}}{C_{\mathrm{ox}}}\right) \tag{5}$$

  Every trap adds its bit of capacitance $q^2 D_{\mathrm{it}}$ to the thief's side of the divider. A dirty interface ($D_{\mathrm{it}} \sim 10^{13}\,\mathrm{cm^{-2}eV^{-1}}$) can drag $S$ from 60 toward hundreds of mV/decade, producing a transistor that turns on like a dimmer instead of a switch. Note the counterweight in the denominator: a larger $C_{\mathrm{ox}}$ (thinner EOT!) suppresses the damage. The dielectric's capacitance is not just an on-current knob; it is the gate's voting power against every parasite at the interface.トラップは1つ1つが、分圧器の泥棒側に自分の容量 $q^2 D_{\mathrm{it}}$ を積み増していく。汚れた界面（$D_{\mathrm{it}} \sim 10^{13}\,\mathrm{cm^{-2}eV^{-1}}$）は $S$ を60から数百mV/桁まで引きずり下ろす。スイッチではなく調光ダイヤルのようにしかオンできないトランジスタの出来上がりだ。分母の重りに注目してほしい。$C_{\mathrm{ox}}$ が大きい（EOTが薄い）ほど、被害は抑え込まれる。誘電体の容量はオン電流のつまみであるだけではない。界面に巣食うあらゆる寄生者に対する、ゲートの議決権なのである。

Reminder: why a capacitive divider steals gate voltage復習：容量分圧器はなぜゲート電圧を盗むのか
  
  The gate couples to the channel surface through $C_{\mathrm{ox}}$, while the surface couples to ground through the depletion capacitance and the trap capacitance in parallel. A change $\Delta V_{\mathrm{G}}$ moves the surface potential by only $\Delta\psi_{\mathrm{s}} = \Delta V_{\mathrm{G}} \cdot C_{\mathrm{ox}}/(C_{\mathrm{ox}} + C_{\mathrm{dep}} + q^2 D_{\mathrm{it}})$, the same voltage-divider formula as two resistors, with capacitances in place of conductances. The factor in parentheses in Eq. (5) is exactly the reciprocal of this divider ratio. Traps "steal" gate voltage because charging them consumes part of every $\Delta V_{\mathrm{G}}$ before it can bend the bands.ゲートは $C_{\mathrm{ox}}$ を通してチャネル表面と結合し、表面は空乏層容量とトラップ容量（並列）を通して接地側と結合している。$\Delta V_{\mathrm{G}}$ だけゲートを動かしても、表面ポテンシャルは $\Delta\psi_{\mathrm{s}} = \Delta V_{\mathrm{G}} \cdot C_{\mathrm{ox}}/(C_{\mathrm{ox}} + C_{\mathrm{dep}} + q^2 D_{\mathrm{it}})$ しか動かない。抵抗2本の分圧と同じ式で、コンダクタンスの代わりに容量が入っただけだ。式(5)の括弧の中身は、ちょうどこの分圧比の逆数になっている。トラップが電圧を「盗む」のは、バンドを曲げる前に、$\Delta V_{\mathrm{G}}$ の一部がトラップの充電に食われてしまうからである。

Mobility: three tolls on the highway移動度：幹線道路の3つの料金所

  The carriers do not travel through the bulk of the semiconductor; the gate field presses them against the dielectric, so they ride along the interface, within a nanometer or two of it. Their mobility is set by whichever scattering mechanism is most violent, combined by Matthiessen's rule:キャリアは半導体の奥を走るのではない。ゲート電場が彼らを誘電体に押し付けるので、界面のすぐ際（1〜2ナノメートル以内）に沿って走る。その移動度は、もっとも乱暴な散乱機構が支配し、マティーセンの法則で合算される。

  $$\frac{1}{\mu} = \frac{1}{\mu_{\mathrm{Coulomb}}} + \frac{1}{\mu_{\mathrm{phonon}}} + \frac{1}{\mu_{\mathrm{roughness}}} \tag{6}$$

  Coulomb scattering comes from charged traps and fixed charge in the dielectric: every parked carrier and frozen ion deflects the moving ones. Remote phonon scattering is the hidden tax of high-κ: the same soft, polar lattice vibrations that produce a large $\kappa$ generate oscillating electric fields that reach across the interface and shake the channel carriers. (The κ–band gap seesaw of Module 02 has a sibling: a κ–mobility seesaw.) Surface roughness scattering grows brutally at high gate fields, as carriers pressed ever harder against a bumpy wall feel every bump. This is precisely why atomically flat crystalline dielectrics such as hBN give 2D channels their record mobilities: a wall without bumps collects no toll. And disorder holds one final escalation in reserve. Pile up enough roughness and trapped charge, and the interface stops merely deflecting carriers and starts imprisoning them: the electronic states themselves localize (Anderson localization), transport degrades from flight into hopping between puddles, and the on-current collapses far below what scattering alone would predict. A sufficiently messy interface does not just slow the channel down; it can quietly turn a would-be metal into an insulator. A good dielectric must therefore be more than thin and polarizable; it must be quiet: few charges, stiff phonons or enough separation from them, and an atomically smooth face.クーロン散乱は、帯電したトラップや誘電体中の固定電荷が源だ。駐車中のキャリアも凍りついたイオンも、1つ残らず、走行中のキャリアの進路を曲げる。リモートフォノン散乱はhigh-κの隠れた税金である。大きな $\kappa$ を生むまさにその柔らかい極性格子振動が、振動する電場を界面越しに送り込み、チャネルのキャリアを揺さぶるのだ（モジュール02のκ–バンドギャップのシーソーには、κ–移動度というきょうだいがいたわけである）。表面ラフネス散乱は高ゲート電場で猛烈に効いてくる。でこぼこの壁にますます強く押し付けられたキャリアは、すべての凹凸を肌で感じることになる。hBNのような原子レベルで平坦な結晶性誘電体が2次元チャネルに記録的な移動度を与えるのは、まさにこのためだ。凹凸のない壁は、通行料を取らない。そして無秩序は、最後の切り札をまだ隠し持っている。ラフネスと捕獲電荷を積み上げていくと、界面はキャリアの進路を曲げるだけでは済まなくなり、監禁し始めるのだ。電子状態そのものが局在し（アンダーソン局在）、輸送は飛行から水たまり間のホッピングへと退化して、オン電流は散乱だけから予測される値よりはるか下まで崩れ落ちる。十分に散らかった界面は、チャネルを遅くするだけではない。金属になるはずだったものを、静かに絶縁体に変えてしまうのである。良い誘電体は、薄くて分極しやすいだけでは足りない。静かでなければならないのだ。電荷は少なく、フォノンは硬いか十分に遠く、そして面は原子レベルで滑らかに。

Threshold voltage: charge in the wrong place閾値電圧：間違った場所にいる電荷

  Finally, any charge sitting inside the dielectric or at its interface pre-biases the capacitor. A sheet of trapped charge $Q_{\mathrm{t}}$ (per unit area) near the channel shifts the threshold by最後に、誘電体の内部や界面に居座る電荷は、コンデンサにあらかじめバイアスをかけてしまう。チャネル近くの面密度 $Q_{\mathrm{t}}$ の捕獲電荷は、閾値を

  $$\Delta V_{\mathrm{th}} = -\,\frac{Q_{\mathrm{t}}}{C_{\mathrm{ox}}} \tag{7}$$

  Negative trapped charge pushes $V_{\mathrm{th}}$ up; positive charge pulls it down; and charge sitting closer to the gate counts proportionally less, because the divider weights it by its position. If $Q_{\mathrm{t}}$ were constant, this would be a one-time calibration nuisance. The trouble (and the door to the next module) is that trapped charge is not constant. It responds to the gate voltage itself, slowly, with delays of milliseconds to hours. The threshold becomes a moving target that depends on where the gate voltage has recently been. There is a name for a device whose output depends on the history of its input: it has hysteresis.だけずらす。負の捕獲電荷は $V_{\mathrm{th}}$ を押し上げ、正の電荷は引き下げる。またゲート寄りに座る電荷ほど効き目は薄い。分圧器が位置に応じて重みを付けるからだ。$Q_{\mathrm{t}}$ が一定なら、これは一度補正すれば済む些事である。問題は（そしてこれが次のモジュールへの扉なのだが）、捕獲電荷は一定ではない、ということだ。それはゲート電圧そのものに応答する。ゆっくりと、ミリ秒から数時間の遅れを伴って。閾値は、ゲート電圧が最近どこにいたかに依存する動く標的になる。入力の履歴に出力が依存するデバイスには、名前が付いている。ヒステリシスを持つ、と言うのである。

04 — The dielectric remembers04 — 誘電体は覚えている
  Hysteresis: the loop whose direction names the culpritヒステリシス：向きが犯人の名を告げるループ

Sweep the gate voltage up, then sweep it back down, and plot the current both ways. In a perfect transistor the two curves lie on top of each other. In a real one they often do not; they enclose a loop. Here is the experimentalist's secret: before asking how wide the loop is, ask which way it turns.ゲート電圧を上げ、それから下げて戻し、行きと帰りの電流を両方プロットしてみよう。完璧なトランジスタなら2本の曲線はぴったり重なる。現実のトランジスタでは、しばしば重ならない。ループを囲ってしまうのだ。ここで実験家の秘伝をひとつ。ループの幅を問う前に、どちら向きに回っているかを問え。

The measurement: a dual sweep測定：往復スイープ

  The standard test is the dual-sweep transfer curve: drive $V_{\mathrm{G}}$ from off to on (the forward sweep), then back from on to off (the return sweep), at a fixed small drain voltage, and record $I_{\mathrm{D}}$ throughout. The hysteresis is quantified as the threshold-voltage difference between the two branches,標準の試験は往復スイープの伝達特性である。小さな一定のドレイン電圧の下で、$V_{\mathrm{G}}$ をオフからオンへ（往路）、続いてオンからオフへ（復路）駆動し、その間ずっと $I_{\mathrm{D}}$ を記録する。ヒステリシスは、2つの枝の閾値電圧の差として数値化される。

  $$\Delta V_{\mathrm{H}} \;=\; V_{\mathrm{th}}^{\,\mathrm{return}} - V_{\mathrm{th}}^{\,\mathrm{forward}} \tag{8}$$

  Now the physics. During the forward sweep of an n-type transistor, the gate spends time at large positive voltage, with the channel full of electrons pressed against the interface. Whatever slow processes live in the dielectric (traps filling, ions drifting, dipoles turning; the slow stragglers of Module 00's polarization relay) do their work during that excursion, and the return sweep measures a transistor whose dielectric has been altered by it. The key question is simply: what is the sign of the slow charge that built up near the channel? By Eq. (7), negative charge accumulated near the channel shifts $V_{\mathrm{th}}$ positive ($\Delta V_{\mathrm{H}} > 0$); positive charge shifts it negative ($\Delta V_{\mathrm{H}} では物理に入ろう。n型トランジスタの往路では、ゲートは大きな正電圧の領域に滞在し、チャネルは界面に押し付けられた電子で満たされる。誘電体に棲むあらゆる遅い過程（埋まっていくトラップ、漂うイオン、向きを変える双極子。モジュール00のリレーチームの、あの遅い走者たちだ）は、この滞在のあいだに仕事を済ませてしまう。そして復路が測るのは、その仕事で変質した誘電体を持つトランジスタなのだ。問うべきはただ1つ。チャネルの近くに溜まった遅い電荷の符号は何か？　式(7)より、チャネル近くに溜まった負電荷は $V_{\mathrm{th}}$ を正にずらし（$\Delta V_{\mathrm{H}} > 0$）、正電荷は負にずらす（$\Delta V_{\mathrm{H}} 

Clockwise or counterclockwise時計回りか、反時計回りか

  Take the n-type case and follow the loop with a finger. Clockwise: if the channel's own electrons get captured into traps at high $V_{\mathrm{G}}$, the trapped charge is negative, $V_{\mathrm{th}}$ shifts positive, and the return branch lies to the right of (below) the forward branch. Rightward along the upper curve, leftward along the lower one: the loop runs clockwise. The channel charging its own jailers: this is the signature of charge trapping of channel carriers. Counterclockwise: if instead the slow species that responds is positive charge arriving near the channel (mobile cations drifting through the oxide, or a ferroelectric polarization whose positive bound charge faces the channel), then $V_{\mathrm{th}}$ shifts negative, the return branch lies to the left of (above) the forward branch, and the loop runs counterclockwise. (For a p-type transistor swept toward negative voltages, mirror every word; the classification logic, "which sign of charge accumulated near the channel," is unchanged.)n型の場合で、指でループをなぞってみよう。時計回り：高い $V_{\mathrm{G}}$ でチャネル自身の電子がトラップに捕まると、捕獲電荷は負、$V_{\mathrm{th}}$ は正にずれ、復路の枝は往路の右（下）に来る。上の曲線を右へ、下の曲線を左へ。ループは時計回りに回る。チャネルが自分の看守に電荷を差し入れる構図。これがチャネルキャリアの電荷捕獲の署名である。反時計回り：応答する遅い種が逆に、チャネル近くへやって来る正電荷（酸化膜中を漂う可動カチオンや、正の束縛電荷をチャネルに向ける強誘電分極）なら、$V_{\mathrm{th}}$ は負にずれ、復路の枝は往路の左（上）に来て、ループは反時計回りに回る。（負電圧側に掃引するp型では、すべての言葉を鏡映しにすればよい。「チャネル近くに溜まった電荷の符号はどちらか」という分類の論理そのものは変わらない。）

The two hysteresis loop directions in an n-type transfer curve (solid: forward sweep; dashed: return). Left: trapping of channel electrons at high $V_{\mathrm{G}}$ leaves negative charge near the channel, shifts $V_{\mathrm{th}}$ positive, and traces a clockwise loop. Right: positive charge arriving near the channel (drifting cations or ferroelectric bound charge) shifts $V_{\mathrm{th}}$ negative and traces a counterclockwise loop. The loop width $\Delta V_{\mathrm{H}}$ measures how much slow charge moved.n型伝達特性に現れる2つのループの向き（実線：往路、破線：復路）。左：高 $V_{\mathrm{G}}$ でのチャネル電子の捕獲は、チャネル近くに負電荷を残し、$V_{\mathrm{th}}$ を正にずらして時計回りのループを描く。右：チャネル近くに届く正電荷（漂着したカチオンや強誘電体の束縛電荷）は $V_{\mathrm{th}}$ を負にずらし、反時計回りのループを描く。ループの幅 $\Delta V_{\mathrm{H}}$ は、動いた遅い電荷の量の目盛りである。

The direction rule向きの法則
  For an n-type transistor: if the forward excursion to positive $V_{\mathrm{G}}$ leaves negative slow charge near the channel, the loop is clockwise; think "the channel's own carriers got caught." If it leaves positive charge (or equivalent polarization) near the channel, the loop is counterclockwise; think "something inside the dielectric moved to help the gate." One glance at the rotation direction immediately cuts the list of suspects in half. That is an extraordinary amount of microscopic information for a measurement that takes thirty seconds.n型トランジスタの場合：往路で正の $V_{\mathrm{G}}$ に滞在した結果、チャネル近くに負の遅い電荷が残れば、ループは時計回り。「チャネル自身のキャリアが捕まった」と覚えればよい。正の電荷（あるいはそれと等価な分極）が残れば、ループは反時計回り。「誘電体の中の何かが、ゲートに加勢する向きに動いた」だ。回転の向きを一目見るだけで、容疑者リストは即座に半分になる。30秒で済む測定から得られる微視的情報としては、破格と言うほかない。

05 — A field guide to the suspects05 — 容疑者たちの図鑑
  The causes of hysteresis, and how to tell them apartヒステリシスの原因と、その見分け方

The direction halved the list; now we line up the suspects one by one. This rogues' gallery was first catalogued with particular care for organic transistors (whose soft dielectrics manage to host nearly every mechanism at once), but the taxonomy applies to any FET. Each mechanism has a characteristic sign, a characteristic time scale, and, most usefully, a characteristic response to changes in how you measure. That is what lets a careful experiment convict one of them.向きでリストは半分になった。今度は容疑者を1人ずつ整列させよう。この悪党図鑑が最初に丹念に編纂されたのは有機トランジスタの分野である（柔らかい誘電体が、ほぼすべての機構を一度に住まわせてしまうからだ）が、この分類はあらゆるFETに通用する。各機構には固有の符号、固有の時間スケール、そして何より役に立つことに、測定条件の変更に対する固有の反応がある。丁寧な実験が1人を有罪にできるのは、そのおかげである。

The clockwise gang: charge trapping in its three habitats時計回り組：3つの生息地に分かれる電荷捕獲

  All clockwise hysteresis (n-type convention) is charge trapping of channel carriers, but the traps live in three different places, and the address matters. Interface traps ($D_{\mathrm{it}}$, Module 03) sit right at the boundary and exchange carriers fast; they broaden the swing more than they open a loop, unless their time constants are slow. Border traps sit a nanometer or so inside the oxide (oxygen vacancies in HfO2 are the classic residents), and carriers reach them by tunneling. Since tunneling time grows exponentially with depth, border traps come with a huge spread of time constants: this is the trademark of trap hysteresis, a loop that keeps growing as you sweep more slowly, because ever-deeper traps get time to fill. Adsorbates are traps you never fabricated: water and oxygen molecules sitting on an exposed channel surface (the standard headache for 2D-material and organic transistors, which are all surface) act as slow electron acceptors. Their fingerprint is environmental: pump the chamber to vacuum, gently anneal, or encapsulate the channel, and this component of the loop collapses, often from volts to millivolts. Two close relatives round out the clockwise family: slow electrochemical reactions between channel carriers and adsorbed species, and mobile ions drifting within the semiconductor itself. Different microscopic actors, but the same sign of slow charge near the channel, and therefore the same rotation.時計回りのヒステリシス（n型の約束で）はすべてチャネルキャリアの電荷捕獲である。ただしトラップの住処は3か所に分かれ、その住所が重要だ。界面トラップ（$D_{\mathrm{it}}$、モジュール03）は境界のちょうど上に座り、キャリアを素早くやり取りする。時定数がよほど遅くないかぎり、ループを開くよりもスイングをなまらせる方に効く。ボーダートラップは酸化膜の内側1ナノメートルほどのところに住む（HfO2中の酸素空孔が古典的な住人だ）。キャリアはトンネリングでそこへ到達する。トンネル時間は深さとともに指数関数的に伸びるから、ボーダートラップの時定数は桁違いに幅広い。これがトラップ性ヒステリシスの商標である。スイープを遅くするほどループが育ち続けるのだ。より深いトラップにまで、埋まる時間が与えられるからである。吸着分子は、作った覚えのないトラップである。露出したチャネル表面に座る水や酸素の分子（全身が表面である2次元材料トランジスタや有機トランジスタの定番の頭痛の種）が、遅い電子受容体として働く。その指紋は環境依存性だ。チャンバーを真空に引く、軽くアニールする、チャネルを封止する、するとこの成分のループは崩れ落ちる。しばしば、ボルト級からミリボルト級まで。時計回り一家には、よく似た親戚があと2人いる。チャネルキャリアと吸着種とのあいだの遅い電気化学反応、そして半導体自身の中を移動するイオンである。微視的な役者は違えど、チャネル近くの遅い電荷の符号は同じ。ゆえに、回転も同じ向きになる。

The counterclockwise gang: things that move inside the dielectric反時計回り組：誘電体の中で動くものたち

  Mobile ions are the historical villain: sodium contamination in early MOS technology made thresholds wander so badly that fabs declared war on salt. Cations like Na+ or Li+ drift through the oxide under the gate field (toward the channel at positive $V_{\mathrm{G}}$), and positive charge near the channel means a counterclockwise loop. Their giveaway is temperature: ionic drift is thermally activated, so this hysteresis grows steeply on heating and freezes out on cooling. Ferroelectric polarization produces the same rotation for a nobler reason: in a ferroelectric gate insulator (HfO2 doped with Zr, for instance), the gate field flips a remanent polarization whose bound charge then assists the channel. Unlike trap hysteresis, the ferroelectric loop saturates once the coercive field is exceeded and survives changes of sweep rate largely intact; it is a property of the crystal, not of slow parasitics. Slow dipolar relaxation in some polymer and ionic-liquid gate dielectrics behaves as a softer cousin: polarization that lags the sweep, again counterclockwise, but without a sharp coercive field. One last member completes the gang: charge injection from the gate. It is the mirror image of channel trapping; the dielectric gets charged from its other face, during the opposite half of the sweep, where the field direction favors injection from the gate electrode, so the threshold shift is reversed and the loop runs counterclockwise. With that, the whole module compresses into one mnemonic: slow charge arriving from the channel side turns the loop clockwise; charge native to the dielectric, or arriving from the gate side, turns it counterclockwise.可動イオンは歴史に名を残す悪役である。初期のMOS技術ではナトリウム汚染のせいで閾値がふらふらとさまよい、工場は塩に宣戦布告するはめになった。Na+ や Li+ のようなカチオンはゲート電場に押されて酸化膜中を漂い（正の $V_{\mathrm{G}}$ ではチャネル側へ）、チャネル近くの正電荷、すなわち反時計回りのループを作る。彼らの尻尾は温度である。イオンの移動は熱活性型なので、このヒステリシスは加熱で急激に育ち、冷却で凍りつく。強誘電分極は、もっと気高い理由で同じ回転を生む。強誘電性のゲート絶縁膜（たとえばZrを添加したHfO2）では、ゲート電場が残留分極を反転させ、その束縛電荷がチャネルに加勢するのだ。トラップ性と違って、強誘電ループは抗電場を超えれば飽和し、スイープ速度を変えてもほぼ無傷で生き残る。遅い寄生現象ではなく、結晶の性質だからである。一部のポリマーやイオン液体ゲート誘電体に見られる遅い双極子緩和は、その柔らかい親戚だ。スイープに遅れて付いてくる分極で、やはり反時計回りだが、鋭い抗電場は持たない。一味を締めくくる最後の1人が、ゲートからの電荷注入である。これはチャネル捕獲の鏡像だ。誘電体はその反対側の面から、スイープの反対側の半周のあいだに帯電させられる。電場の向きがゲート電極からの注入に味方するのは、そちらの半周だからである。だから閾値シフトの向きは逆転し、ループは反時計回りに回る。これで、このモジュール全体が1つの覚え方に圧縮できる。チャネル側からやって来る遅い電荷はループを時計回りに回し、誘電体生え抜きの電荷とゲート側からやって来る電荷は、反時計回りに回すのだ。

Cause原因	Slow charge near channelチャネル近くの遅い電荷	Loop (n-type)ループの向き（n型）	Fingerprints指紋	

Interface / border traps界面／ボーダートラップ	Captured channel carriers (negative)捕獲されたチャネルキャリア（負）	Clockwise時計回り	Grows with slower sweeps and wider $V_{\mathrm{G}}$ range; broad spread of time constants; persists in vacuum遅いスイープ・広い $V_{\mathrm{G}}$ 範囲で育つ。時定数の分布が広い。真空中でも残る	

Adsorbates (H2O, O2)吸着分子（H2O、O2）	Electrons donated to surface species (negative)表面種に渡された電子（負）	Clockwise時計回り	Collapses in vacuum, after annealing, or with encapsulation; humidity-dependent真空・アニール・封止で消滅する。湿度に依存する	

Mobile ions (Na+, Li+…)可動イオン（Na+、Li+…）	Cations drifted toward channel (positive)チャネル側へ漂着したカチオン（正）	Counterclockwise反時計回り	Strongly thermally activated: grows on heating, freezes out on cooling; very slow recovery強い熱活性型：加熱で育ち、冷却で凍結。回復が非常に遅い	

Ferroelectric polarization強誘電分極	Switched bound polarization charge (positive face to channel)反転した分極の束縛電荷（正の面がチャネル側）	Counterclockwise反時計回り	Saturates above the coercive field; robust to sweep rate; the basis of FeFET memory抗電場以上で飽和。スイープ速度に頑健。FeFETメモリの原理そのもの	

Slow dipolar relaxation遅い双極子緩和	Lagging polarization (effectively positive)遅れて応答する分極（実効的に正）	Counterclockwise反時計回り	No sharp coercive field; typical of polymer and ionic-liquid gating; strong frequency dependence鋭い抗電場を持たない。ポリマーやイオン液体ゲートで典型的。強い周波数依存性	

Charge injection from the gateゲートからの電荷注入	Charge stored at the gate-side face of the dielectric (mirror of channel trapping)誘電体のゲート側の面に蓄えられる電荷（チャネル捕獲の鏡像）	Counterclockwise反時計回り	Sensitive to the gate electrode material and the dielectric's gate-side interface; suppressed by a blocking layer at the gateゲート電極材料と誘電体のゲート側界面に敏感。ゲート側のブロッキング層で抑制できる	

Hysteresis is not a material constantヒステリシスは物性値ではない
  A statement like "this device has 0.5 V of hysteresis" is incomplete to the point of being unusable. Trap-dominated loops depend on the sweep rate, the sweep range, the starting point, the atmosphere, the temperature, and the device's recent bias history; change any of these and $\Delta V_{\mathrm{H}}$ can change several-fold. The same device can even show both rotation directions in different regimes, when two mechanisms with opposite signs compete and the faster one wins at fast sweeps. A hysteresis figure without its measurement conditions is a portrait without a face; always report (and always read for) the sweep rate, range, and environment.「このデバイスのヒステリシスは0.5Vです」という言明は、使い物にならないほど不完全である。トラップ支配のループは、スイープ速度、スイープ範囲、開始点、雰囲気、温度、そしてデバイスが直前に経験したバイアス履歴に依存する。どれか1つ変えるだけで $\Delta V_{\mathrm{H}}$ は数倍変わりうる。符号の異なる2つの機構が競合していれば、同じデバイスが条件次第で両方の回転の向きを見せることさえある。速いスイープでは速い機構が勝つからだ。測定条件の付いていないヒステリシスの数値は、顔のない肖像画である。スイープ速度・範囲・環境を必ず書くこと。そして読むときも必ず探すこと。

When the bug is the featureバグが仕様になるとき
  A transistor that remembers is a defective switch, or a working memory. The ferroelectric loop, deliberately maximized, is the operating principle of the FeFET: the two polarization states are two stored bits, read non-destructively as two different threshold voltages, and the "hysteresis window" becomes the spec to celebrate rather than suppress. Trap-based memories thrive too: charge-trap flash stores your photos in a nitride layer's traps, and the floating-gate transistor goes a step further, burying an isolated electrode inside the dielectric; charge tunneled onto that island shifts $V_{\mathrm{th}}$ and stays put for years. The same trick doubles as a research tool: deliberately trapping charge in a gate oxide such as Al2O3 programs the channel's doping level non-volatilely, no chemical dopants required. Even the mobile-ion villain gets a redemption arc: ionic-liquid gating makes the ions the entire point. An electrolyte used as the gate dielectric piles its ions into an electric double layer about a nanometer thick (interfacial polarization, pushed to its logical extreme), reaching carrier densities of order $10^{14}\,\mathrm{cm^{-2}}$, roughly an order of magnitude beyond solid gates, enough electrostatic doping to drive structural phase transitions in a monolayer of MoTe2. The physics draws no line between flaw and function; only the application does. What separates a memory from a nuisance is control: a sharp threshold and reproducible states, rather than a smear of parasitic time constants.過去を覚えてしまうトランジスタは、欠陥品のスイッチである。あるいは、立派なメモリである。強誘電ループを意図的に最大化したものがFeFETの動作原理だ。2つの分極状態が2つの記憶ビットとなり、2つの異なる閾値電圧として非破壊で読み出される。「ヒステリシス窓」は、抑え込む対象ではなく誇るべきスペックに変わる。トラップ式のメモリも盛業中だ。電荷捕獲型フラッシュは窒化膜のトラップにあなたの写真を保存しているし、フローティングゲートトランジスタはさらに一歩進んで、誘電体の中に孤立した電極を埋め込む。トンネルしてその島に乗った電荷は $V_{\mathrm{th}}$ をずらし、何年でも居座り続ける。同じ手口は研究の道具にもなる。Al2O3 のようなゲート酸化膜に意図的に電荷を捕獲させれば、化学ドーパントなしで、チャネルのドーピングレベルを不揮発に書き込めるのだ。可動イオンという悪役にさえ、更生の物語が用意されている。イオン液体ゲートは、イオンを主役そのものに据える。電解質をゲート誘電体として使うと、イオンは厚さ約1ナノメートルの電気二重層に整列し（界面分極を、その論理的極限まで推し進めた姿である）、キャリア密度はおよそ $10^{14}\,\mathrm{cm^{-2}}$、固体ゲートより1桁も上に達する。単層MoTe2の構造相転移を静電ドーピングだけで駆動できるほどの数だ。物理は欠陥と機能のあいだに線を引かない。線を引くのは用途である。メモリと迷惑現象を分けるのは制御だ。寄生時定数の寄せ集めのにじみではなく、鋭い閾値と再現性のある状態を持つこと。

06 — Epilogue06 — むすび
  The loop as free spectroscopyループという無料の分光法

We began with charge that shifts but never travels, and ended with a detective story. Time to collect what the journey actually taught us about judging a gate dielectric.旅はしないが、ずれる電荷。そこから始まり、探偵物語で終わった。この旅がゲート誘電体の品定めについて実際に教えてくれたことを、回収しておこう。

The story so far物語のあらすじ

  A dielectric earns its name by polarizing (Eq. (1)), is hired for one capacitor's worth of work (Eq. (2)), and is judged on five counts. Capacitance sets the on-current and, through the divider of Eq. (5), the sharpness of switching. Tunneling, Eq. (3), forbids the lazy route of simply thinning the film, and the EOT bookkeeping of Eq. (4) defines the high-κ workaround, paid for by the κ–band gap seesaw and the remote-phonon toll on mobility, Eq. (6). And because real dielectrics store slow charge, the threshold of Eq. (7) becomes history-dependent: the transfer curve opens into a loop, clockwise when the channel's own carriers are being trapped, counterclockwise when positive charge (ions or polarization) arrives near the channel. The loop's width, Eq. (8), counts the slow charge; its direction, sweep-rate dependence, temperature dependence, and response to vacuum identify the mechanism.誘電体は分極することでその名を得て（式(1)）、コンデンサ1個分の仕事（式(2)）のために雇われ、5つの項目で査定される。容量はオン電流を決め、式(5)の分圧器を通してスイッチングの鋭さも決める。トンネリング（式(3)）は「ただ薄くする」という安直な道を禁じ、式(4)のEOTの帳簿がhigh-κという迂回路を定義する。その代金は、κ–バンドギャップのシーソーと、移動度へのリモートフォノンの通行料（式(6)）で支払う。そして現実の誘電体は遅い電荷を蓄えるので、式(7)の閾値は履歴依存になる。伝達特性はループへと口を開く。チャネル自身のキャリアが捕まっているなら時計回り、正の電荷（イオンか分極）がチャネル近くへやって来るなら反時計回り。ループの幅（式(8)）は遅い電荷を数え上げ、向き・スイープ速度依存性・温度依存性・真空への応答が、その機構を特定する。

Read the loop, then fix the filmループを読み、それから膜を直す

  Here is the perspective worth keeping. A dual-sweep transfer curve costs nothing: no synchrotron, no cryostat, just the same two voltage sources every transistor measurement already uses. Yet it is a genuine spectroscopy of the dielectric's hidden degrees of freedom. The rotation direction reads out the sign of the slow charge; the sweep-rate dependence reads out its spectrum of time constants; temperature reads out its activation energy; the response to vacuum reads out whether it even belongs to the device or to the air above it. Much of gate-stack engineering over the decades (gettering sodium, passivating interfaces with hydrogen, encapsulating 2D channels in hBN, crystallizing HfO2 into its ferroelectric phase on purpose) can be summarized as: someone read the loop correctly, and then fixed (or exploited) exactly what it pointed to. The dielectric was never just a spacer between the gate and the channel. It is the transistor's memory, conscience, and confessional; and the hysteresis loop is where it confesses.持ち帰る価値のある視点はこれだ。往復スイープの伝達特性測定には何の追加費用もかからない。放射光もクライオスタットも要らず、どのトランジスタ測定でも使っている2台の電圧源があれば足りる。それでいてこれは、誘電体の隠れた自由度に対する正真正銘の分光法なのだ。回転の向きは遅い電荷の符号を読み出し、スイープ速度依存性はその時定数のスペクトルを、温度は活性化エネルギーを、真空への応答は、それがそもそもデバイスのものなのか上空の空気のものなのかを読み出す。数十年にわたるゲートスタック工学の多く（ナトリウムのゲッタリング、水素による界面の不活性化、hBNによる2次元チャネルの封止、HfO2を意図的に強誘電相へ結晶化させること）は、こう要約できる。誰かがループを正しく読み、それが指し示すものを正確に直した（あるいは利用した）のだ、と。誘電体は、ゲートとチャネルのあいだのただの詰め物だったことなど一度もない。それはトランジスタの記憶であり、良心であり、告解室である。そしてヒステリシスループこそ、告白がなされる場所なのだ。

Where to go next次に読むなら
  Two companion pages continue this story at the device frontier. The van der Waals Gap follows what happens to the EOT budget of Module 02 when the channel is a 2D material that refuses to bond to its dielectric. The Schottky Junction and Fermi Level Pinning examines the other critical interface of the transistor (where the metal contacts meet the semiconductor) and finds interface states playing yet another starring role. The physics in this page is textbook material; classic treatments include Sze & Ng, Physics of Semiconductor Devices (interface traps, oxide charges, MOS electrostatics) and the high-κ review literature (e.g., Robertson, Rep. Prog. Phys. 69, 327 (2006)). The taxonomy of hysteresis mechanisms in Module 05 follows the classification of Egginger et al., Monatsh. Chem. 140, 735 (2009), and the integration of gate dielectrics with 2D channels (polarization mechanisms included) is reviewed by Yang et al., Adv. Mater. 35, 2207901 (2023).この物語はデバイスの最前線で、2つの姉妹ページに続いていく。ファンデルワールスギャップは、チャネルが誘電体と結合しようとしない2次元材料になったとき、モジュール02のEOT予算に何が起きるかを追う。ショットキー接合とフェルミ準位ピニングは、トランジスタのもう1つの重要界面（金属電極と半導体の出会う場所）を調べ、そこでも界面準位が主役級の役を演じているのを見届ける。本ページの物理は教科書級の標準的内容であり、古典的な文献としては Sze & Ng『Physics of Semiconductor Devices』（界面トラップ、酸化膜電荷、MOS静電気学）や、high-κ 誘電体のレビュー（例：Robertson, Rep. Prog. Phys. 69, 327 (2006)）が挙げられる。モジュール05のヒステリシス機構の分類は Egginger et al., Monatsh. Chem. 140, 735 (2009) の分類に従った。また、分極機構を含む2次元チャネルへのゲート誘電体集積については Yang et al., Adv. Mater. 35, 2207901 (2023) がレビューしている。

© 2026 Kentaro Yumigeta
